Repository: learningmatter-mit/AtomisticSkills

# AtomisticSkills

## Overview
**AtomisticSkills** is a composable framework for AI-driven atomistic materials research. Built on the **hierarchical decomposition** of complex scientific tasks into **Workflows** → **Skills** → **Tools**, it enables coding AI agents to autonomously conduct multi-stage materials simulations by combining modular, reusable capabilities.

The framework integrates state-of-the-art Machine Learning Interatomic Potentials (MLIPs) with DFT calculations, data augmentation, and property calculations through the Model Context Protocol (MCP), making advanced materials research accessible to AI copilots like Google Antigravity, Cursor, and Claude Code.





---

## Hierarchical Research Framework

**AtomisticSkills** constructs complex scientific tasks from three abstraction levels: **Tools** → **Skills** → **Workflows**. This hierarchy enables AI agents to tackle materials research problems by composing modular capabilities.

---

### ⚙️ Tools (Low-Level Research Primitives)
[**View MCP Tools**](src/mcp_server)

Tools are **strictly structured, fundamental operations** exposed as Python functions through MCP servers. They have **fixed input/output types** and must match function call signatures exactly—similar to standard library APIs.

**Key Characteristics:**
- **Strict Type Checking**: Input and output types must match Python function signatures precisely
- **Battle-Tested**: Optimized, reliable implementations for core operations
- **Direct Callable**: The agent invokes tools directly via MCP protocol

**Tool Categories:**

1. **MCP Tools** (General-purpose primitives):
   - Structure relaxation (geometry optimization)
   - Molecular dynamics (NVT, NPT, NVE ensembles)
   - Monte Carlo simulation (cluster expansion)
   - MLIP fine-tuning and prediction
   - DFT input preparation and output parsing

2. **Skill-Specific Scripts** (Specialized helpers):
   - Phase identification for melting point calculations
   - Parity plot generation for MLIP benchmarking
   - Diffusion coefficient fitting from MSD data

---

### 🔧 Skills (Mid-Level Research Tutorials)
[**Browse Skills →**](.agents/skills)

Skills are **flexible tutorials** that combine multiple tool calls to solve focused research problems. Unlike tools, skills have **no fixed input/output type constraints**—the agent handles all data conversion and orchestration between steps.

**Key Characteristics:**
- **Flexible Composition**: Tutorials showing "how to combine tools" for specific tasks
- **Agent-Managed**: The agent handles data format conversions between tool calls
- **Self-Documented**: Each skill includes instructions (`SKILL.md`), helper scripts, and examples

**Examples:**
- Calculate 0K thermodynamic stability of a material
- Fine-tune a machine learning interatomic potential
- Compute ionic diffusion coefficients from MD trajectories
- Calculate melting temperature via solid-liquid coexistence

**Featured Skills:**
- [**MLIP Training**](.agents/skills/ml-mlip-training/SKILL.md): Benchmark and fine-tune MLIPs using data augmentation
- [**Melting Point**](.agents/skills/mat-melting-point/SKILL.md): Calculate melting temperature via solid-liquid coexistence
- [**Diffusion Analysis**](.agents/skills/mat-diffusion-analysis/SKILL.md): Compute diffusion coefficients and activation energies
- [**Material Stability**](.agents/skills/mat-stability/SKILL.md): Calculate 0K thermodynamic stability and $E_{hull}$

---

### 🎯 Workflows (High-Level Research Objectives)
[**Browse Workflows →**](.agents/workflows)

Workflows represent **complete, high-level research goals** that may span multiple skills and require strategic planning. They provide a research roadmap for the agent to follow. Workflows are not necessarily constrained to the currently available tools and skills. They can be a summary of a research paper, or a research idea generated during a informal chat.

**Key Characteristics:**
- **High-Level Roadmaps**: Multi-stage research campaigns requiring decision-making
- **Flexible Scope**: Workflows can be **detailed** (specifying every skill and tool step) or **vague** (providing only the goal, requiring the agent to independently determine the complete skill composition and execution strategy)

**Examples:**
- Search for novel MOF sorption materials in the Li-N-O chemical space
- Explore solid-state conductors compatible with LiFePO₄ cathodes
- Design thermally stable perovskites for high-temperature applications

---

### 2. Database APIs
Materials Project, ChEMBL, PDB, PubChem, and ArXiv search — query structures, properties, bioactivity data, and literature from external databases.

### 4. Experimental Tools
Synthesis recommendation from text-mined literature, XRD spectrum calculation, Pourbaix diagrams, protein preparation, molecular docking (AutoDock Vina), ADMET prediction, and molecular fingerprints.

# Materials Project API Key (Required for base-server)
MP_API_KEY: "your_mp_api_key_here"

File: .agents/skills/mat-dielectric-response/SKILL.md
---
name: mat-dielectric-response
description: Calculate frequency-dependent dielectric response using atomate2 OpticsMaker and VASP.
category: [materials]
---

# Dielectric Response

## Goal

To calculate the frequency-dependent dielectric response of a crystalline material using atomate2's `OpticsMaker` and VASP. This includes:

- The independent-particle real and imaginary dielectric functions
- Optical spectra written by the VASP optics workflow
- Post-processing and visualization of the dielectric response

This skill is based on atomate2's optics workflow, which is a flow maker analogous to the band structure workflow.

## Instructions

### 1. Obtain or Prepare the Input Structure

Start with a well-relaxed crystalline structure in CIF or POSCAR format. You can:

- Search Materials Project using the [`mcp_base_search_materials_project_by_formula`](../../../src/mcp_server/base_server.py) tool
- Use a structure from previous calculations
- Create a structure manually using pymatgen or ASE

> [!IMPORTANT]
> The optics workflow assumes a good relaxed bulk structure. Relax the structure first if needed; poor structures will give unreliable optical spectra.

### 2. Run the Optics Workflow

Use the `atomate2` MCP tool with `calculation_type="optics"`:

```python
mcp_atomate2_run_atomate2_vasp_calculation(
    structures_path="structure.cif",        # Input structure file
    output_dir="./optics_results",          # Output directory
    calculation_type="optics",              # Atomate2 optics workflow
    preset_type="omat",                     # VASP preset (omat, mp, matpes-pbe, matpes-r2scan)
    execution_mode="remote",                # "local" or "remote"
    remote_settings={                       # Required for remote execution
        "project": "remote_perlmutter",
        "worker": "perlmutter_worker"
    }
)
```

The workflow automatically:
1. Runs a static calculation to obtain the charge density
2. Runs the optics calculation to compute the dielectric spectrum

If you need to tune optics settings such as `NBANDS`, `NEDOS`, or `CSHIFT`, pass them through `config`:

```python
mcp_atomate2_run_atomate2_vasp_calculation(
    structures_path="structure.cif",
    output_dir="./optics_results",
    calculation_type="optics",
    preset_type="omat",
    config={
        "NBANDS": 64,
        "NEDOS": 2000,
        "CSHIFT": 0.1,
    },
    execution_mode="local"
)
```

### 3. Post-Process and Visualize Results

After the calculation completes, parse the results and generate a dielectric-response plot:

```bash
# Env: base-agent
python .agent/skills/mat-dielectric-response/scripts/plot_dielectric.py \
    optics_results \
    --output dielectric_function.png \
    --mode average
```

The script will:

- Parse `vasprun.xml(.gz)` from the atomate2 optics job
- Extract the dielectric spectrum
- Plot the real and imaginary dielectric response

For anisotropic systems, plot the diagonal tensor components separately:

```bash
# Env: base-agent
python .agent/skills/mat-dielectric-response/scripts/plot_dielectric.py \
    optics_results \
    --output dielectric_components.png \
    --mode diagonal
```

### 4. Manual Inspection of Outputs

If you want to inspect the raw VASP outputs directly, check:

- `vasprun.xml` or `vasprun.xml.gz`
- `OUTCAR`

Search `OUTCAR` for:

- `frequency dependent IMAGINARY DIELECTRIC FUNCTION`
- `frequency dependent REAL DIELECTRIC FUNCTION`
- `MACROSCOPIC STATIC DIELECTRIC TENSOR`

If you need the static dielectric tensor rather than the frequency-dependent spectrum, search `OUTCAR` for `MACROSCOPIC STATIC DIELECTRIC TENSOR`.

## Examples

### Silicon Carbide Optical Dielectric Response

```python
# 1. Prepare a relaxed SiC structure

# 2. Run optics workflow
mcp_atomate2_run_atomate2_vasp_calculation(
    structures_path="SiC.cif",
    output_dir="./SiC_optics",
    calculation_type="optics",
    preset_type="omat",
    config={
        "NBANDS": 64,
        "NEDOS": 2000,
        "CSHIFT": 0.1,
    },
    execution_mode="local"
)

# 3. Plot results
# Env: base-agent
python .agent/skills/mat-dielectric-response/scripts/plot_dielectric.py \
    SiC_optics \
    --output SiC_dielectric.png \
    --mode average
```

See [examples/](examples/) for a SiC dielectric-response tutorial and example plot.

## Constraints

- **Structure Requirements**: Input must be a well-relaxed crystalline structure.
- **Workflow Scope**: This skill covers atomate2's `OpticsMaker` workflow for the frequency-dependent dielectric function.
- **Local-Field Effects**: Advanced manual `ALGO=CHI` local-field corrections are not part of the atomate2 optics workflow documented here.
- **VASP Setup**: Requires properly configured VASP and pseudopotentials.
- **Atomate2 Setup**: Requires atomate2, jobflow, and either local or remote execution configuration.
- **Environments**:
  - Optics calculation: `atomate2-agent`
  - Post-processing scripts: `base-agent`
- **Convergence**:
  - Increase `NBANDS` until the optical spectrum is converged over the energy range of interest
  - Check sensitivity to `NEDOS`, `CSHIFT`, and k-point density
- **Band-Gap Limitation**: Semi-local DFT typically underestimates the absorption onset; use hybrid functionals or beyond-DFT methods for quantitative spectra.

---

**Author:** ChazzBM3  
**Contact:** [musgrave@caltech.edu](mailto:musgrave@caltech.edu)

File: .agents/skills/mat-qha-thermal-expansion/SKILL.md
---
name: mat-qha-thermal-expansion
description: Calculate Quasi-Harmonic Approximation (QHA) thermal properties using MLIPs.
category: [materials]
---

# QHA Thermal Expansion Skill

This skill provides tools for calculating thermal expansion and temperature-dependent Gibbs energy using Machine Learning Interatomic Potentials (MLIPs).

## 1. Prerequisites

- The appropriate MLIP wrapper must be available (`MACEWrapper`, `MatGLWrapper`, or `FAIRCHEMWrapper`).
- `matcalc` must be installed in the relevant conda environment.

## 2. Choosing a Foundation Potential

QHA calculations require accurate lattice expansion and vibrational properties.

> [!IMPORTANT]
> - **Use OMAT or MatPES trained models**: These models (e.g., `MACE-OMAT-0-small`, `TensorNet-MatPES-r2SCAN`) are specifically optimized for forces and vibrational stability.
> - **Avoid MPtrj-trained models**: Models trained primarily on the `MPtrj` dataset (e.g., `CHGNet-MPtrj`) suffer from the "softening" problem, where the calculated phonon frequencies are significantly lower than DFT values.

Refer to the [foundation-potentials skill](../ml-foundation-potentials/SKILL.md) for more details.

## 3. Calculation Workflow

To calculate thermal expansion and temperature-dependent Gibbs energy, use `calculate_qha.py`.

```bash
conda activate matgl-agent
python .agents/skills/qha/scripts/calculate_qha.py \
    --structure path/to/relaxed_structure.cif \
    --model_type matgl \
    --eos vinet \
    --output_dir research/my_folder/qha
```

## 4. Output Files

- `qha_results.json`: Summary.
- `gibbs_temperature.dat`: Gibbs energy vs T.
- `thermal_expansion.dat`: Thermal expansion vs T.

## 5. Examples

See `examples/` for detailed usage scenarios.
---

**Author:** Bowen Deng  
**Contact:** [GitHub @bowen-bd](https://github.com/bowen-bd)

File: .agents/skills/mat-qha-thermal-expansion/examples/Li_BCC_TensorNet/README.md
# Li BCC QHA Example

This example demonstrates a Quasi-Harmonic Approximation (QHA) calculation for bulk Lithium (BCC) using the TensorNet MatPES r2SCAN model.

## Command
```bash
conda activate matgl-agent
python .agents/skills/qha/scripts/calculate_qha.py \
    --structure tests/Li.cif \
    --model_type matgl \
    --model_name TensorNet-MatPES-r2SCAN-v2025.1-PES \
    --eos vinet \
    --output_dir research/Li_qha
```

## Included Outputs
- `qha_results.json`: Summary of the QHA calculation parameters.
- `gibbs_temperature.dat`: Gibbs free energy as a function of temperature.
- `thermal_expansion.dat`: Volumetric thermal expansion coefficient as a function of temperature.

File: .agents/skills/mat-surface-adsorption/examples/CO_on_Cu111/README.md
# Example: CO Adsorption on Cu(111)

This example demonstrates calculating the adsorption energy of a CO molecule on the (111) surface of FCC copper.

## Files

- `Cu_bulk.cif`: FCC Cu bulk structure (mp-30 from Materials Project)
- `CO.xyz`: CO molecule with optimized gas-phase geometry
- `CO_Cu111_initial.cif`: Initial structure of CO adsorbed on Cu(111) slab
- `CO_Cu111_relaxed.cif`: Relaxed structure after optimization (example)
- `adsorption_results.json`: Example output showing calculated adsorption energies

## Running the Calculation

```bash
# Env: mace-agent
python .agents/skills/mat-surface-adsorption/scripts/calculate_adsorption.py \
    --bulk .agents/skills/mat-surface-adsorption/examples/CO_on_Cu111/Cu_bulk.cif \
    --adsorbate .agents/skills/mat-surface-adsorption/examples/CO_on_Cu111/CO.xyz \
    --miller_index '[1,1,1]' \
    --model_type mace \
    --model_name MACE-OMAT-0-small \
    --fmax 0.05 \
    --output_dir research/CO_Cu111_adsorption
```

## Expected Results

The calculation will:
1. Relax the Cu bulk structure
2. Generate a Cu(111) slab  
3. Relax the clean slab
4. Relax the CO molecule in gas phase
5. Place CO at various adsorption sites (ontop, bridge, hollow)
6. Relax each adsorbate-slab configuration
7. Calculate adsorption energies

Typical adsorption energy for CO on Cu(111): **-0.5 to -1.5 eV** (ontop site is typically most stable)

## Notes

- The Cu(111) surface is a close-packed FCC surface, ideal for testing adsorption calculations  
- CO typically binds via the carbon atom (C-down orientation)
- Multiple adsorption sites will be automatically identified and calculated
- The most stable site and its energy will be reported in the results

File: .agents/skills/mat-synthesis-recommendation/examples/LiFePO4/README.md
# LiFePO4 Synthesis Recommendations

This example demonstrates synthesis recipe recommendations for lithium iron phosphate (LiFePO4), a widely used cathode material for lithium-ion batteries.

## Query Command

```bash
# Env: base-agent
python .agents/skills/mat-synthesis-recommendation/scripts/recommend_synthesis.py "LiFePO4" --limit 5 --output synthesis_recipes.json
```

## Results Summary

The Materials Project database contains **15+ synthesis recipes** for LiFePO4. The top 5 recipes (ranked by simplicity and practicality) include:

### 1. Solid-State Reaction (3 precursors, 700°C)
- **Precursors**: Li₂CO₃, FeC₂O₄·2H₂O, NH₄H₂PO₄
- **Method**: Ball milling + two-step calcination
- **Temperature**: 350°C (decomposition) → 700°C (formation)
- **Atmosphere**: Nitrogen
- **Reference**: *Chem. Mater.* (1996) - DOI: 10.1021/cm9512592

### 2. Hydrothermal Synthesis (2 precursors, 200°C)
- **Precursors**: LiOH·H₂O, FePO₄·2H₂O
- **Method**: Hydrothermal in autoclave with reducing agent
- **Temperature**: 200°C for 12 hours
- **Advantages**: Lower temperature, good crystallinity
- **Reference**: *J. Power Sources* (2006) - DOI: 10.1016/j.jpowsour.2006.01.077

### 3. Sol-Gel Synthesis (3 precursors, 600°C)
- **Precursors**: Lithium acetate, iron(II) acetate, H₃PO₄
- **Method**: Chelation with citric acid → gel → calcination
- **Temperature**: 80°C (gelation) → 600°C (calcination)
- **Advantages**: Excellent homogeneity, nanoscale particles
- **Reference**: *Electrochim. Acta* (2005) - DOI: 10.1016/j.electacta.2005.02.049

### 4. Solid-State Sintering (3 precursors, 650°C)
- **Precursors**: Li₂CO₃, FeC₂O₄, (NH₄)₂HPO₄
- **Method**: Pellet pressing + sintering
- **Temperature**: 300°C (decomposition) → 650°C (sintering)
- **Reference**: *J. Electrochem. Soc.* (2001) - DOI: 10.1149/1.1391692

### 5. Carbon-Coated Solid-State (2 precursors, 600°C)
- **Precursors**: LiH₂PO₄, FeC₂O₄
- **Method**: High-temperature reaction with carbon black addition
- **Temperature**: 600°C
- **Advantages**: Enhanced electronic conductivity
- **Reference**: *Nature Mater.* (2004) - DOI: 10.1038/nmat1090

## Synthesis Type Distribution

- **Solid-state reaction**: Most common (60% of recipes)
- **Hydrothermal**: Lower temperature alternative (20%)
- **Sol-gel**: Best for nanoparticles (15%)
- **Other methods**: Spray pyrolysis, combustion (5%)

## Key Insights

1. **Temperature Range**: 200-700°C (hydrothermal is lowest)
2. **Simplest Route**: Hydrothermal with only 2 precursors
3. **Most Scalable**: Solid-state reaction (industry standard)
4. **For Batteries**: Carbon coating essential for electronic conductivity

## Related Skills

- Check thermodynamic stability: [mat-stability](../../mat-stability/SKILL.md)
- Calculate electrochemical voltage: [mat-intercalation-voltage](../../mat-intercalation-voltage/SKILL.md)
